Repository: nbianco-osu/deform_autopy

# DEFORM Automation Codebase Notes

Source code reviewed from:

`C:\Users\nbian\OneDrive\Desktop\DEFORM Codes`

Workspace for notes and future tracked work:

`C:\Users\nbian\OneDrive\Documents\DEFORM API`

## Current Purpose

This code wraps the DEFORM SFTC Python API to automate DEFORM simulations. The main workflow is:

1. Read a base `.KEY` file created in the DEFORM GUI.
2. Generate modified `.KEY` / `.DB` files for one or more runs.
3. Submit DEFORM jobs through `defRun.submitJobInteractively`.
4. Post-process load-stroke, geometry, stress, strain, RZ, material, and microstructure data.
5. Use extracted outputs to drive DOE, optimization, or multihit policy loops.

## Important Directories

- `Lib/`: DEFORM API Python wrappers and DLLs.
- `Manual/`: DEFORM API setup, reference, and use-case PDFs.
- `util/`: environment/path utility helpers.
- Root scripts: project-specific automation runners and post-processing utilities.

## Main Entry Points

- `run_deform_hits.py`: Current multihit runner for Agility Forge style tensile-bar sequences. Uses a CSV action file, applies per-hit die motion, repositions/rotates the workpiece, writes next-hit key files, and runs DEFORM after hit 0.
- `run_deform_hits_both_dies_move.py`: Similar to `run_deform_hits.py`, but moves both dies during the stroke and offsets both dies after each hit.
- `run_deform_hits_jmak_lag.py`: Multihit runner with lag time and adaptive time-step (`DTTYPE`) support. Includes optional log-normal initial grain-size generation.
- `run_policy.py`: Earlier policy-action multihit runner with simpler hard-coded offsets and special-case corrections.
- `run_auto_loop.py`: Top-level DOE/optimization launcher for the older input-file based loop.
- `run_deform_optimizer_loop.py`: Runs DEFORM batches, post-processes outputs, merges results, and proposes next parameter bounds.

## Immediate Issues Noted

- Many scripts contain hard-coded paths from the lab computer, especially `C:\Users\bianco.33\Desktop\deform_auto_py`. These should be moved into config files or command-line arguments.
- `run_job` is duplicated in multiple files. It should become one reusable helper.
- Multihit stroke scheduling and workpiece/die repositioning are duplicated and partially divergent across runner scripts.
- `run_deform_optimizer_loop.run_deform_post_process_opt_loop` appears inconsistent: the definition takes fewer arguments than the calls pass, and it references `target` / `opt_type` names that are not in local scope.
- `merge_results` checks `optTargetType == 'prop'`, but later uses `optTargetType == 'mech'`, so mechanical property result creation may not behave as intended.
- Several scripts use bare `except:` or silently pass on missing files, which can hide failed simulations or failed post-processing.
- Grain-size parsing assumes the `GRAIN` block runs until `ELMDEN` and that each element consumes four lines. That may be correct for the current key files but should be validated and turned into a tested parser.
- Time-step settings are manual. Runtime can likely be reduced by separating lag, air travel, contact, and unload regions, with coarser steps away from contact.

## Workpiece Bending: Likely Control Levers

- Enforce symmetric or balanced die motion when appropriate.
- Add pre-run checks for offset, rotation, depth, and die/workpiece interference to flag high bending-risk actions.
- Add per-hit output metrics for centerline curvature, end-to-end displacement, or front/back face deviation using point tracking or exported geometry.
- Add a policy/optimizer penalty for bending, not only grain size or load/stroke targets.
- Compare one-die vs both-die motion for the same action sequence and quantify bending metrics.

# DEFORM Dataset, Metrics, and Bayesian Optimization

This optimization layer is intentionally separate from the DEFORM run script.
The goal is to build a clean dataset first, then use that dataset for surrogate
modeling and Bayesian optimization.

## Files

- `run_manifest.py`
  - CSV manifest utilities for logging run metadata and status.

- `metrics.py`
  - Converts post-processing files into numeric metrics.
  - Supports microstructure summaries, load-stroke summaries, coordinate
    centering errors, and centerline bending from point data.

- `dataset_builder.py`
  - Joins manifest rows, metadata, and metrics into one training table.

- `optimizers/doe.py`
  - Generates initial design-of-experiments candidates.
  - Supports Latin hypercube and small full-factorial grids.

- `surrogate_model.py`
  - Trains tabular surrogate models.
  - Supports Random Forest, Extra Trees, and Gaussian Process if scikit-learn is
    installed.

- `optimizers/bayesian.py`
  - Proposes new candidates using expected improvement.

- `doe_runner.py`
  - Turns candidate rows into DEFORM action CSVs and runner configs.
  - Logs planned runs to the manifest.
  - Optionally executes `run_deform_hits_v3_improved.py`.

File: experimental_analysis/material_data/316L_literature_parameters.json
{
  "material": "AISI 316L stainless steel",
  "purpose": "Literature-backed starting data for pyJMAK phase stability and local AF microstructure modeling.",
  "status": "research_prior_not_final_calibration",
  "phase_stability": {
    "baseline_assumption": "Solid 316L is treated as stable austenite for Agility Forge hot-forging thermal histories unless calibrated evidence indicates ferrite, sigma, carbide, nitride, melting, or martensite formation.",
    "solid_phases_for_pyjmak": [
      {
        "name": "Austenite",
        "initial_fraction": 1.0
      }
    ],
    "solidus_temperature_k": {
      "value": 1675.0,
      "uncertainty_k": 15.0,
      "source_id": "nist_srm_316l_thermophysical"
    },
    "liquidus_temperature_k": {
      "value": 1708.0,
      "uncertainty_k": 30.0,
      "source_id": "nist_srm_316l_thermophysical"
    },
    "solidus_temperature_c": 1401.85,
    "liquidus_temperature_c": 1434.85,
    "latent_heat_fusion_kj_per_kg": {
      "value": 290.0,
      "source_id": "nist_srm_316l_thermophysical"
    },
    "notes": [
      "These temperatures are above the AF Box_1in measured thermal-camera history processed so far, so pyJMAK phase fractions should remain austenite=1.0 for that case.",
      "This file does not define recrystallization kinetics in pyJMAK; pyJMAK's public examples are phase-transformation oriented."
    ]
  },
  "hot_deformation_and_recrystallization_priors": {
    "drx_activation_energy_kj_per_mol": [
      {
        "value": 460.0,
        "source_id": "ded_316l_drx_threshold"
      },
      {
        "value": 465.532,
        "source_id": "chen_316l_3d_processing_map"
      }
    ],
    "drx_processing_window": {
      "temperature_c": [
        1040.0,
        1100.0
      ],
      "strain_rate_per_s": [
        0.01,
        0.056
      ],
      "source_id": "chen_316l_3d_processing_map"
    },
    "critical_strain_model": {
      "equation": "epsilon_c = 0.009 * Z^0.084, Z = strain_rate * exp(Q / (R*T_K))",
      "source_id": "ded_316l_drx_threshold",
      "notes": "Use as a DRX activation screen until AF-specific stress-strain and microscopy data calibrate the constants."
    },
    "grain_growth_priors": [
      {
        "temperature_range_c": "lower/high-temperature split not fully digitized from abstract",
        "activation_energy_kj_per_mol": [
          52.0,
          317.0
        ],
        "source_id": "kashyap_tangri_316l_grain_growth"
      },
      {
        "temperature_c": [
          900.0,
          1000.0,
          1100.0,
          1200.0
        ],
        "holding_time_s": [
          30.0,
          60.0,
          120.0,
          240.0
        ],
        "grain_size_um_table": [
          [20.0, 25.0, 27.0, 30.0],
          [28.0, 33.0, 35.0, 37.0],
          [40.0, 43.0, 47.0, 50.0],
          [63.0, 94.0, 113.0, 131.0]
        ],
        "activation_energy_kj_per_mol_by_temperature": {
          "900": 110.0,
          "1000": 96.0,
          "1100": 84.0,
          "1200": 62.0
        },
        "source_id": "mat_2022_ss316l_grain_growth"
      }
    ],
    "notes": [
      "The recrystallization/grain-growth values are starting priors, not pyJMAK phase-transformation tables.",
      "Use local DEFORM temperature, strain, strain-rate, and lag histories plus post-hit grain measurements to calibrate a separate RX/grain model."
    ]
  },
  "sources": {
    "pyjmak": {
      "title": "ORNL/pyJMAK",
      "url": "https://github.com/ORNL/pyJMAK",
      "used_for": "Confirms pyJMAK supports Abaqus-like phase transformation tables, JMAK/KM kinetics, and time-resolved phase fractions."
    },
    "nist_srm_316l_thermophysical": {
      "title": "Measurements of thermophysical properties of solid and liquid NIST SRM 316L stainless steel",
      "url": "https://pmc.ncbi.nlm.nih.gov/articles/PMC8193647/",
      "used_for": "Solidus/liquidus temperatures and latent heat of fusion for 316L."
    },
    "chen_316l_3d_processing_map": {
      "title": "Investigation on the Hot Deformation Behavior of 316L Stainless Steel Using 3D Processing Map",
      "url": "https://doi.org/10.1007/s12666-019-01674-4",
      "used_for": "316L hot-deformation activation energy and DRX-friendly processing window."
    },
    "ded_316l_drx_threshold": {
      "title": "Study on Dynamic Recrystallization under Thermal Cycles in the Process of Direct Energy Deposition for 316L Austenitic Stainless Steel",
      "url": "https://pmc.ncbi.nlm.nih.gov/articles/PMC11477579/",
      "used_for": "316L DRX activation energy and critical strain/Zener-Hollomon screening equation."
    },
    "kashyap_tangri_316l_grain_growth": {
      "title": "Grain growth behaviour of type 316L stainless steel",
      "url": "https://doi.org/10.1016/0921-5093(92)90392-E",
      "used_for": "316L grain-growth activation energy priors."
    },
    "mat_2022_ss316l_grain_growth": {
      "title": "Experimental Analysis on Grain Growth Kinetics of SS316L Austenitic Stainless Steel",
      "url": "https://www.researchgate.net/publication/363276510_Experimental_Analysis_on_Grain_Growth_Kinetics_of_SS316L_Austenitic_Stainless_Steel",
      "used_for": "Digitized holding-time/temperature/grain-size table and approximate activation-energy range."
    }
  }
}

File: experimental_analysis/material_data/4140_literature_parameters.json
{
  "material": "AISI 4140 alloy steel",
  "purpose": "Literature-backed starting data for pyJMAK phase transformation and AF microstructure modeling.",
  "status": "research_prior_not_final_calibration",
  "phase_stability": {
    "baseline_assumption": "4140 is treated as a transformable low-alloy steel. During hot forging it is expected to be austenitic above the austenitization range; during cooling/quench, pyJMAK may predict ferrite, pearlite, bainite, and martensite depending on the supplied thermal history.",
    "solid_phases_for_pyjmak": [
      {
        "name": "Austenite",
        "initial_fraction": 1.0
      },
      {
        "name": "Ferrite",
        "initial_fraction": 0.0
      },
      {
        "name": "Pearlite",
        "initial_fraction": 0.0
      },
      {
        "name": "Bainite",
        "initial_fraction": 0.0
      },
      {
        "name": "Martensite",
        "initial_fraction": 0.0
      }
    ],
    "austenitization_temperature_c": {
      "recommended_range": [
        830.0,
        870.0
      ],
      "source_id": "asm_4140_heat_treating_range",
      "notes": "Use as a process-level prior for interpreting whether AF thermal histories should be modeled as fully austenitic before cooling."
    },
    "martensite_start_temperature_c": {
      "value": 333.0,
      "source_id": "pyjmak_generic_steel_example",
      "notes": "Screening prior from the pyJMAK steel example. Replace with measured or alloy-specific CCT/TTT data when available."
    },
    "notes": [
      "The pyJMAK input file included with this codebase uses generic steel transformation tables as a prior.",
      "For thesis-level predictions, replace the generic TTT/JMAK coefficients with 4140-specific CCT/TTT data or fit them against dilatometry/hardness/microstructure."
    ]
  },
  "hot_deformation_and_recrystallization_priors": {
    "drx_activation_energy_kj_per_mol": [
      {
        "value": 599.7321,
        "source_id": "lin_4140_hot_deformation"
      }
    ],
    "critical_strain_model": {
      "equation": "epsilon_c = 0.16707 * (Z/A)^0.06704, Z/A = strain_rate * exp(Q/(R*T_K)) / 2.44154e25",
      "implemented_approximation": "The code stores Q and the critical-strain prefactor/exponent directly in the same Zener-Hollomon-style interface used for 316L. This preserves the trend but should be calibrated for exact Lin et al. normalization.",
      "source_id": "lin_4140_hot_deformation"
    },
    "drx_fraction_model": {
      "equation": "X_DRX = 1 - exp(-[((epsilon - epsilon_c)/epsilon_star)^m])",
      "epsilon_star": "0.61822 * (Z/A)^0.08207",
      "avrami_exponent_m": 3.85582,
      "source_id": "lin_4140_hot_deformation"
    },
    "austenite_grain_growth_prior": {
      "equation": "d_g^m = d_0^m + A * t^n * exp(-Q_gg/(R*T_K))",
      "source_id": "wang_4140_austenite_grain_growth",
      "notes": "Use this form for future explicit grain-growth implementation. Current mixed REX code uses simplified SRX recrystallized-grain priors and should be calibrated to measured AF final grain size."
    },
    "implemented_mixed_model_defaults": {
      "code_file": "experimental_analysis/material_parameters.py",
      "status": "transparent defaults for screening; calibrate before quantitative claims",
      "drx": {
        "family": "Lin et al.-style 4140 hot-compression DRX prior mapped into the common Zener-Hollomon Avrami interface",
        "deformation_activation_energy_j_mol": 599732.1,
        "critical_strain_prefactor": 0.16707,
        "critical_strain_z_exponent": 0.06704,
        "drx_avrami_exponent": 3.85582
      },
      "srx": {
        "family": "Sellars-style SRX screening prior for low-alloy steel",
        "recrystallization_activation_energy_j_mol": 280000.0,
        "avrami_exponent": 1.5,
        "notes": "Placeholder prior until 4140 AF interpass microstructure data are available."
      },
      "mdrx": {
        "family": "MDRX screening prior",
        "mdrx_activation_energy_j_mol": 220000.0,
        "avrami_exponent": 0.7,
        "notes": "Placeholder prior until 4140 AF interpass microstructure data are available."
      }
    }
  },
  "sources": {
    "lin_4140_hot_deformation": {
      "title": "Study on constitutive relation of AISI 4140 steel subject to large strain at elevated temperatures",
      "url": "https://doi.org/10.1016/j.jmatprotec.2003.10.018",
      "used_for": "4140 hot-deformation activation energy and DRX critical-strain/fraction equations."
    },
    "wang_4140_austenite_grain_growth": {
      "title": "Austenite Grain Growth Behavior of AISI 4140 Alloy Steel",
      "url": "https://doi.org/10.1155/2013/762890",
      "used_for": "4140 austenite grain-growth model form."
    },
    "pyjmak_generic_steel_example": {
      "title": "ORNL pyJMAK generic steel example",
      "url": "https://github.com/ORNL/pyJMAK",
      "used_for": "Initial steel phase list and generic TTT/JMAK input syntax pending 4140-specific CCT/TTT calibration."
    },
    "asm_4140_heat_treating_range": {
      "title": "AISI 4140 heat-treating/austenitizing practice",
      "url": "https://www.asminternational.org/",
      "used_for": "General austenitization-temperature interpretation prior."
    }
  }
}
